Repository: Jackysyj/Rethinking-Advanced-Oxidation-Evidence-Based-Analysis-Challenges-the-Radical-Dominated-Paradigm

# Open-Source Materials for PMS-AOP Critical Review

## Rethinking Advanced Oxidation: Evidence-Based Analysis Challenges the Radical-Dominated Paradigm

## Overview

This repository contains the open-source materials accompanying our critical review on peroxymonosulfate (PMS)-based advanced oxidation processes (AOPs). The review analyzes **531 peer-reviewed publications (2019-2025)** using a validated LLM-assisted data extraction framework.

### Key Findings

- **Paradigm Shift**: Non-radical pathways increased from 35.0% to 46.0%, achieving majority status (51.0%) by 2025 (p = 0.017)
- **Singlet Oxygen Dominance**: ¹O₂ emerged as the dominant reactive species, rising from 55% to 67% prevalence
- **Catalyst-Mechanism Correlation**: Single-atom catalysts achieve 71.1% non-radical selectivity via M-N₄ sites
- **Data Gap**: 41.4% of studies lack TOC data, revealing a 40-percentage-point gap between pollutant removal (96%) and mineralization (56%)

## Repository Structure

```
open_source/
├── README.md                 # This file
├── data/                     # Aggregated datasets (CSV/JSON)
│   ├── README.md             # Data documentation
│   ├── SI_literature_full.csv         # Master dataset (531 papers)
│   ├── SI_Ch3_*.csv          # Chapter 3: Descriptive statistics
│   ├── SI_Ch4_*.csv          # Chapter 4: Mechanism trends
│   ├── SI_Ch5_*.csv          # Chapter 5: Catalyst-mechanism correlations
│   ├── SI_Ch6_*.csv          # Chapter 6: Design framework data
│   └── SI_Ch2_*.json         # Chapter 2: LLM validation metrics
├── prompts/                  # LLM extraction prompts
│   ├── README.md             # Prompt documentation
│   ├── direct_prompt.md      # Single-call extraction
│   └── stage[1-4]_*.md       # Multi-stage extraction
├── schemas/                  # Data extraction schema
│   ├── README.md             # Schema documentation
│   └── gold_standard_schema.json  # v3.0 schema
└── scripts/                  # Utility scripts
    ├── README.md             # Script documentation
    ├── generate_si_data.py   # Data aggregation script
    └── plot_config.py        # Plotting configuration
```

## Quick Start

### Load and Explore the Data

```python
import pandas as pd

# Load the master dataset
df = pd.read_csv('data/SI_literature_full.csv')

# View paradigm shift over time
trends = df.groupby(['year', 'mechanism_category']).size().unstack().fillna(0)
print(trends)

# Analyze SAC selectivity
sac = df[df['catalyst_type'] == 'SAC']
print(sac['dominant_mechanism'].value_counts(normalize=True))
```

### Use the Extraction Prompts

```python
import json

# Load the schema
with open('schemas/gold_standard_schema.json', 'r') as f:
    schema = json.load(f)

# Load the direct extraction prompt
with open('prompts/direct_prompt.md', 'r') as f:
    prompt = f.read()

# Use with your preferred LLM API

# response = llm.complete(system_prompt=prompt, user_prompt=paper_content)
```

## LLM Extraction Performance

Our multi-stage extraction pipeline achieved:

| Metric | F1 Score |
|--------|----------|
| Core fields (title, journal, year) | 0.892 |
| Mechanism classification | 0.847 |
| Reactive species identification | 0.823 |
| **Overall weighted average** | **0.856** |

## What's NOT Included

For copyright and practical reasons, the following are **not** included:

- Raw PDF files of the 531 papers
- OCR-converted markdown files
- Intermediate extraction results
- Word document generation scripts

## Citation

File: data/SI_literature_full.csv (part 1 of 6)
paper_id,title,journal,year,doi,catalyst_type,catalyst_name,pollutant_category,pollutant_name,oxidant,mechanism_category,identified_species,dominant_species,removal_efficiency_pct,reaction_time_min,rate_constant,rate_constant_unit,reusability_cycles,key_active_sites,is_photo_assisted,is_electrochemical
6PPD-quinone-degradation-by-unactivated-peroxymonosulfat_2025_Chemical-Engin,6PPD-quinone degradation by unactivated peroxymonosulfate via direct oxidation and enhanced generation of 1O2,,2025,10.1016/j.cej.2025.159307,,,Other,"N-(1,3-dimethylbutyl)-N'-phenyl-p-phenylenediamine-quinone",PMS,Non-radical,1O2,1O2,95.0,180,0.0171,min-1,,N atoms,False,False
A--honeycomb--heterostructured---MnO2-nanowire-NiCo2O4-h_2025_Journal-of-Wat,A “honeycomb” heterostructured α-MnO2 nanowire/NiCo2O4 hollow nanocages with superior photoelectrocatalytic performance for water purification,,2025,10.1016/j.jwpe.2025.107521,Metal oxide,Ti/α-MnO₂@NiCo₂O₄-30,Antibiotic,sulfamethoxazole,PMS,Radical,•O2−; 1O2; h+,,98.18,30,,min-1,5,,True,True
Activation-of-peroxymonosulfate-for-enhanced-antibiotic-rem_2025_Journal-of-,Activation of peroxymonosulfate for enhanced antibiotic removal using OVs-Co3O4/Fe2O3: Synergistic modulation of heterostructure and oxygen vacancy,Journal of Hazardous Materials,2025,10.1016/j.jhazmat.2025.139416,Metal oxide,7OVs-Co3O4/Fe2O3 (1:1),Antibiotic,tetracycline,PMS,Radical,SO4•−; •OH; 1O2; O2•−,SO4•−,99.9,30,0.1883,min-1,5,oxygen vacancies; Co(II); Fe(III),False,False
Activation-of-sulfite-with-cationic-vacancy-enriched_2025_Journal-of-Water-P,Activation of sulfite with cationic vacancy-enriched Co3O4 for highly efficient tetracycline abatement,,2025,10.1016/j.jwpe.2025.109074,Metal oxide,Co3O4-Vc,Antibiotic,tetracycline,sulfite,Radical,SO4•−; •OH; SO3•−,SO4•−,100,10,,min-1,3,>Co(II); >Co(III); cationic vacancies,False,False
Application-of-an-effective-catalyst-derived-from-N-doped-_2025_Journal-of-W,Application of an effective catalyst derived from N-doped bimetallic metal-organic frameworks in boosting performance of peroxymonosulfate-based Fenton-like reaction,,2025,10.1016/j.jwpe.2025.107803,MOF-derived,Fe/Co-MCN7-500,Dye,methylene blue,PMS,Both,SO4•−; •OH; 1O2; O2•−,1O2,100,30,,min-1,5,CoFe2O4; Co3Fe7; graphitic N; Fe2+; Co2+,False,False
Aqueous-phase-room-temperature-synthesis-of-2D-CuCo-BD_2025_Journal-of-Hazar,Aqueous-phase room-temperature synthesis of 2D CuCo-BDC for superior peroxymonosulfate activation,Journal of Hazardous Materials,2025,10.1016/j.jhazmat.2025.138840,MOF-derived,CuCo-BDC,Pharmaceutical,naproxen,PMS,Both,SO4•−; O2•−; 1O2,,100,20,0.289,min-1,4,Cu(I); Cu(II); Co(II),False,False
Architecture-engineered-Fe-O--MnO--composite-for-peroxy_2025_Journal-of-Wate,Architecture-engineered Fe₃O₄-MnO₂ composite for peroxydisulfate activation: Visible light-enhanced redox cycling mechanism,,2025,10.1016/j.jwpe.2025.108963,Metal oxide,FM-21 (Fe₃O₄-MnO₂),Dye,Orange II,PS,Both,SO4•−; •OH; 1O2; O2•−; h+,1O2 and h+,96.5,60,0.0596,min-1,5,Fe3+/Fe2+ redox pair; Mn4+/Mn3+ redox pair; Z-scheme heterojunction interface,True,False
Asymmetrically-oxygen-vacancy-enriched-CuO-Co3O4-x-composite_2025_Journal-of,Asymmetrically oxygen-vacancy-enriched CuO/Co3O4− x composite for enhanced peroxymonosulfate activation: Mechanistic insights into radical-nonradical synergy for tetracycline degradation,Journal of Alloys and Compounds,2025,10.1016/j.jallcom.2025.185074,Metal oxide,OVs-CuO/Co3O4-x,Antibiotic,tetracycline,PMS,Both,SO4•−; •OH; 1O2; O2•−,1O2,98,30,0.234,min-1,5,asymmetric oxygen vacancies (As-OVs); interfacial Co-Cu sites; Co2+/Co3+ redox couple; Cu+/Cu2+ redox couple,False,False
Axial-pyridine-coordination-induced-Co-d-orbital-rearra_2026_Applied-Catalys,Axial pyridine coordination-induced Co d-orbital rearrangement boosts peroxymonosulfate activation for singlet oxygen evolution in water remediation,Applied Catalysis B: Environmental,2025,10.1016/j.apcatb.2025.125873,SAC,CoPc-Py-CNT,Antibiotic,ciprofloxacin,PMS,Non-radical,1O2,1O2,100,10,0.4671,min-1,5,Co-N5 axial coordination site,False,False
Bimetallic-Fe-Mn-MOFs-derivatives-loaded-on-biochar-for-acti_2025_Journal-of,Bimetallic Fe/Mn MOFs derivatives loaded on biochar for activated peroxydisulfate in degradation of sulfamethoxazole: Fe-Mn bonding promotes non-radical pathway transitions,,2025,10.1016/j.jhazmat.2025.140196,MOF-derived,Fe₃Mn₁-MOF-derivatives@BC,Antibiotic,sulfamethoxazole,PDS,Non-radical,1O2; O2•−,1O2,96.5,10,0.52,min-1,5,Fe–Mn bonding interface; Fe₃O₄/Mn₃O₄ heterostructure; biochar conductive network,False,False
Biochar-supported-MnS-nanocrystals-as-peroxymonosulfa_2025_Journal-of-Enviro,Biochar-supported MnS nanocrystals as peroxymonosulfate activator to remove levofloxacin in water: Dominated by electron-transfer regime,Journal of Environmental Chemical Engineering,2025,10.1016/j.jece.2025.116075,Biochar,MnS/BC700-1,Antibiotic,levofloxacin,PMS,Non-radical,1O2,,92.1,90,,min-1,3,MnS nanocrystals; hydroxyl groups on biochar,False,False
Bioreduction-assisted-synthesis-of-Co-nanoclusters-_2025_Journal-of-Environm,Bioreduction-assisted synthesis of Co nanoclusters for selective singlet oxygen generation in ciprofloxacin degradation,Journal of Environmental Chemical Engineering,2025,10.1016/j.jece.2025.117952,MOF-derived,Co@NC-800-MW,Antibiotic,ciprofloxacin,PMS,Non-radical,1O2; SO4•−,1O2,95.1,30,0.20951,min-1,,zero-valent cobalt nanoclusters,False,False
Boric-acid-modified-sulfurized-zero-valent-iron-enhanced-pe_2025_Separation-,"Boric acid-modified sulfurized zero-valent iron enhanced peroxymonosulfate activation for sulfadiazine removal: Performance, role of sulfidation and boronation, and major reactive oxygen species",,2025,10.1016/j.seppur.2025.135152,Other,Boric acid-modified sulfurized zero-valent iron,Antibiotic,sulfadiazine,PMS,Both,SO4•−; •OH; 1O2; Fe(IV),SO4•−,99.9,10,0.787,min-1,3,Fe(II)-S; B-O; Fe-B-O coordination,False,False
Breaking-planar-confinement--Tailoring-the-curvature_2026_Applied-Catalysis-,Breaking planar confinement: Tailoring the curvature of nanoconfined catalysts to activate PMS for efficient 1 O2 generation,Applied Catalysis B: Environmental,2025,10.1016/j.apcatb.2025.126266,SAC,PCN-FeSA1,Antibiotic,ciprofloxacin,PMS,Non-radical,1O2; O2•−,1O2,100,10,0.455,min-1,5,Fe–N4,False,False
Breaking-through-the-oxygen-hindrance-effect-in-Fenton-l_2025_Applied-Cataly,Breaking through the oxygen hindrance effect in Fenton-like reactions to promote the generation of high-valent iron-oxo species within Fe-NxB/GCN single-atom catalysts,Applied Catalysis B: Environmental,2025,10.1016/j.apcatb.2025.125280,SAC,Fe-NxB/GCN,Pharmaceutical,sulfamethoxazole,PMS,Non-radical,O2•−; 1O2; Fe(IV)=O,Fe(IV)=O,100,50,0.225,L mg-1 min-1,5,Fe-N4; B-doped sites,False,False
Building-the-bimetallic-site-of-Co2Mo3O8-Co9S8-heterojunction_2025_Chemical-,Building the bimetallic site of Co2Mo3O8/Co9S8 heterojunction via interface electronic reconfiguration to enhance peroxymonosulfate activation for singlet oxygen formation,,2025,10.1016/j.cej.2025.159739,Metal oxide,Co2Mo3O8/Co9S8,Antibiotic,doxycycline,PMS,Non-radical,1O2; SO4•−; •OH; O2•−,1O2,98.3,30,0.118,min-1,8,Co(II); Mo(IV); S2-; oxygen vacancies,False,False
Chemical-synthesized-pyrite-activated-peroxymonosulfate-for_2025_Separation-,Chemical synthesized pyrite activated peroxymonosulfate for the treatment of wastewater facing the risk of antibiotic resistance transmission: Contaminants elimination and disinfection,,2025,10.1016/j.seppur.2025.133796,Metal oxide,chemical synthesized pyrite,Antibiotic,sulfadiazine,PMS,Non-radical,SO4•−; •OH; 1O2; O2•−,1O2,96.2,5,,min-1,,,False,False
Co3O4-confined-in-activated-carbon-supported-Mg-Al-LDH-for_2025_Chemical-Eng,Co3O4 confined in activated carbon-supported Mg/Al-LDH for µM peroxymonosulfate activation with minute-level antibiotics degradation,,2025,10.1016/j.cej.2025.163872,MOF-derived,5Co3O4@LDH-AC,Antibiotic,levofloxacin,PMS,Non-radical,SO4•−; •OH; O2•−; 1O2,1O2,95.0,4,0.908,min-1,7,Co2+; Co3+; oxygen-containing functional groups,False,False
Cobalt-boride-derived-from-metal-organic-framework-as-_2025_Journal-of-Envir,Cobalt boride derived from metal-organic framework as highly efficient catalyst for tetracycline degradation with peroxymonosulfate activation,Journal of Environmental Chemical Engineering,2025,10.1016/j.jece.2025.117580,MOF-derived,CoxB/NC-450,Antibiotic,tetracycline hydrochloride,PMS,Both,SO4•−; •OH; 1O2; O2•−,1O2,96,30,0.21,min-1,5,Co-B; pyrrole-N; graphite-N; C-N,False,False
Cobalt-loaded-biochar-composites-as-effective-sonocataly_2025_Journal-of-Wat,Cobalt-loaded biochar composites as effective sonocatalysts for degradation of tetracycline in water under activation of peroxymonosulfate,,2025,10.1016/j.jwpe.2025.108302,Biochar,N-BC@Co3O4,Antibiotic,tetracycline,PMS,Non-radical,SO4•−; •OH; O2•−; 1O2,1O2,98.2,60,0.0548,min-1,4,"Co2+/Co3+; N moieties (graphitic N, pyridinic N, pyrrolic N); ketonic C=O groups",False,False
Confinement-of-controllable-oxygen-vacancy-Fe3O4-in-S-dope_2025_Applied-Cata,Confinement of controllable oxygen vacancy Fe3O4 in S-doped mesoporous carbon for efficient nonradical peroxymonosulfate activation: Nonradical pathway transition steered by oxygen vacancy in confined space,,2025,10.1016/j.apcatb.2025.125597,Metal oxide,Fe3O4@SMC,Phenolic compound,bisphenol A,PMS,Non-radical,1O2; e-,e-,100,9,0.629,min-1,10,oxygen vacancies (Ov); Fe3O4 confined in S-doped mesoporous carbon,False,False
Constructing-low-temperature-resistant-advanced-oxidation-p_2025_Applied-Cat,Constructing low-temperature-resistant advanced oxidation process by hollow porous carbon-supported single-atom Fe catalyst for efficient cold-water decontamination: Combined kinetic and thermodynamic optimization,Applied Catalysis B: Environmental,2025,10.1016/j.apcatb.2025.125330,SAC,HCFe-800,Phenolic compound,bisphenol A,PMS,Non-radical,1O2,1O2,99.44,8,23.74,min-1,5,FeN4,False,False
Construction-of-active-sites-within-hematite-via-S-and_2025_Journal-of-Envir,Construction of active sites within hematite via S and Cu co-doping for boosting peroxymonosulfate activation toward ciprofloxacin degradation,,2025,10.1016/j.jece.2025.117301,Metal oxide,S and Cu co-doped hematite nanoplates,Antibiotic,ciprofloxacin,PMS,Non-radical,O2•−; 1O2,O2•−,99.79,60,30.97,min-1,5,oxygen vacancies; Fe0; Fe(II); Cu+,False,False
Construction-of-highly-dispersive-Fe-MOFs-induced-Fe-dop_2025_Journal-of-Env,Construction of highly dispersive Fe-MOFs-induced Fe doped C3N5 photocatalyst for simultaneous efficient photocatalytic degradation of co-existing multiple antibiotics in water,,2025,10.1016/j.jece.2025.116152,MOF-derived,Fe-M101-C3N5(15 %),Antibiotic,chlortetracycline,PMS,Non-radical,1O2; h+; O2•−,,96,120,0.01326,min-1,4,Fe3+/Fe2+ redox couple; Fe-N coordination sites,True,False
Continuous-flow-organic-pollutants-degradation-via-peri_2025_Journal-of-Wate,Continuous-flow organic pollutants degradation via periodate activation with a self-assembled MnOx-based catalytic membrane reactor,,2025,10.1016/j.jwpe.2025.107323,Metal oxide,MnOx nanowires,Antibiotic,sulfamethoxazole,PI,Non-radical,1O2; IO3•,1O2,100,0.5,,min-1,,oxygen vacancies; Mn(III),False,False
Crystal-structure-and-oxygen-vacancy-engineering-of-cobalt-al_2025_Chemical-,Crystal structure and oxygen vacancy engineering of cobalt-aluminate spinel enhances peroxymonosulfate activation and high-valent cobalt-oxo species formation for wastewater purification,,2025,10.1016/j.cej.2025.167441,Metal oxide,Co/CoAl2O4,Antibiotic,tetracycline,PMS,Non-radical,SO4•−; •OH; O2•−; 1O2; Co(IV)=O,Co(IV)=O,96.4,30,0.2248,min-1,10,metallic Co; oxygen vacancies; Co2+/Co3+ redox pairs,False,False
Deep-learning-Guided-optimization-of-cobalt-catalysts-f_2025_Environmental-R,Deep learning-Guided optimization of cobalt catalysts for antibiotic degradation,,2025,10.1016/j.envres.2025.122811,SAC,Co-CuO,Antibiotic,ciprofloxacin,PMS,Non-radical,1O2,1O2,97.49,10,,min-1,,,False,False
Defect-rich-carbon-nanofiber-membranes-as-metal-free-catalys_2025_Chemical-E,Defect-rich carbon nanofiber membranes as metal-free catalysts for flow-through peroxymonosulfate activation: toward efficient antibiotic removal and water remediation,Chemical Engineering Journal,2025,10.1016/j.cej.2025.166704,Carbon-based,SL-PAN derived carbon nanofiber membrane (SLCNM-900),Antibiotic,ciprofloxacin hydrochloride,PMS,Non-radical,1O2; SO4•−; •OH; O2•−,1O2,100,35,0.202,min-1,7,structural defects; C=O groups; pyridinic-N; graphitic-N,False,False
Degradation-of-metronidazole-by-activating-peroxymonosulfat_2025_Journal-of-,Degradation of metronidazole by activating peroxymonosulfate using Z-scheme heterojunction photocatalysts of Co3O4/NiCo2O4 double shell nanocages under visible light,Journal of Alloys and Compounds,2025,10.1016/j.jallcom.2025.182879,MOF-derived,Co3O4/NiCo2O4 double shell nanocages,Antibiotic,metronidazole,PMS,Non-radical,SO4•−; •OH; 1O2; O2•−; e-,1O2,99.9,20,0.234,min-1,5,Co2+/Co3+; Ni2+/Ni3+; oxygen vacancies,True,False
Degradation-of-sulfamethoxazole-by-peroxymonosulfate-cataly_2025_Journal-of-,Degradation of sulfamethoxazole by peroxymonosulfate catalytically activated with MnSiOx/Fe@C catalyst: synergistic mechanism and toxicity analysis,,2025,10.1016/j.jhazmat.2025.138741,MOF-derived,MnSiOx/Fe@C,Antibiotic,sulfamethoxazole,PMS,Non-radical,1O2; •OH; SO4•−,1O2,100,60,0.0583,min-1,4,Fe0; Mn(II/III/IV); Fe(II/III); carbon matrix,False,False
Degradation-of-sulfamethoxazole-using-peroxymonosulfate-act_2025_Chemical-En,Degradation of sulfamethoxazole using peroxymonosulfate activated by nitrogen-doped biochar: Insights into the active sites and activation mechanism,,2025,10.1016/j.cej.2025.161020,Biochar,nitrogen-doped biochar,Antibiotic,sulfamethoxazole,PMS,Non-radical,SO4•−; •OH; O2•−; 1O2,1O2,100,60,0.078,min-1,3,defects; C=O; pyridinic N,False,False
Dual-synergistic-Z-scheme-0D-2D-h-BN-Fe-O--heterostructure-f_2025_Journal-of,Dual-synergistic Z-scheme 0D/2D h-BN/Fe₂O₃ heterostructure for ultrafast visible-light-driven tetracycline degradation: Interfacial charge engineering and scalable antibiotic remediation,,2025,10.1016/j.jallcom.2025.182475,Other,10% h-BN/Fe₂O₃,Antibiotic,tetracycline,PMS,Radical,•OH; O2•−; h+,h+,93.94,30,0.0287,min-1,4,,True,False
Efficient-degradation-of-tetracycline-via-N-doped-carbon-der_2025_Chemical-E,Efficient degradation of tetracycline via N-doped carbon derived from discarded PET plastics by boosting peroxymonosulfate activation and singlet oxygen generation,,2025,10.1016/j.cej.2025.160653,Carbon-based,NPC-500,Antibiotic,tetracycline,PMS,Non-radical,SO4•−; •OH; O2•−; 1O2,1O2,90,120,0.00958,min-1,5,graphitic N; pyridinic N,False,False
Efficient-elimination-of-sulfamethoxazole-by-UV-peroxymonosu_2025_Chemical-E,Efficient elimination of sulfamethoxazole by UV/peroxymonosulfate/sulfite process: Activation of peroxymonosulfate by sulfite via nucleophilic addition,,2025,10.1016/j.cej.2025.161492,Other,sulfite,Antibiotic,sulfamethoxazole,PMS,Radical,SO4•−; •OH; 1O2; SO5•−,SO5•−,52.7,13,0.0244,min-1,,,True,False
Electro-activation-of-peroxymonosulfate-by-novel-Co3O4-sludge-_2025_Environm,Electro-activation of peroxymonosulfate by novel Co3O4/sludge biochar cathode for sulfamethoxazole removal: cobalt-mediated synergistic effect and mechanism,,2025,10.1016/j.envres.2025.121742,Biochar,Co3O4/sludge biochar,Pharmaceutical,sulfamethoxazole,PMS,Both,SO4•−; •OH; 1O2,1O2,96.8,60,0.087,min-1,5,Co(II)/Co(III); C=O; graphitic-N,False,True
Electronic-cooperativity-in-MOF-confined-single-atom-all_2026_Applied-Cataly,Electronic cooperativity in MOF-confined single-atom alloys: A DFT-guided strategy for dual-functional catalysis towards simultaneous VOCs oxidation and CO resistance,,2025,10.1016/j.apcatb.2025.125943,SAC,Au-Pt SAAs/UiO-66,Other,toluene,,,,,90,,,min-1,8,Ptδ− -Auδ+,False,False
Energy-efficient-wastewater-treatment-using-enhanced-Fe_2025_Applied-Catalys,Energy-efficient wastewater treatment using enhanced Fenton-like electroactive ceramic membrane with atomic-level engineered cobalt on Magnéli phase supports,,2025,10.1016/j.apcatb.2025.125484,SAC,Co-TO/CM,Antibiotic,sulfamethoxazole,PMS,Both,•OH; SO4•−; 1O2,•OH and 1O2,100,,34.07,min-1,30,Co single atoms,False,True
Enhanced-PMS-activation-via-dual-redox-cycles-in-Fe2O_2025_Journal-of-Water-,Enhanced PMS activation via dual redox cycles in Fe2O3/VO2 bimetallic catalyst for efficient degradation of SCP,,2025,10.1016/j.jwpe.2025.108602,Metal oxide,Fe2O3/VO2,Antibiotic,sulfachloropyridazine,PMS,Both,SO4•−; •OH; 1O2; O2•−,1O2,100,10,0.834,min-1,,Fe2+/Fe3+; V4+/V5+; Fe-O-V interface,False,False
Enhanced-activation-of-PMS-via-Fe-MOFs-derives-BC-for-ef_2025_Journal-of-Wat,Enhanced activation of PMS via Fe-MOFs-derives@BC for efficient removal of dyes: Complementary between radical and nonradical pathways,,2025,10.1016/j.jwpe.2025.108426,MOF-derived,Fe-MOFs-derives@BC,Dye,Rhodamine B,PMS,Both,SO4•−; •OH; 1O2,,100,15,,min-1,,Fe(II)/Fe(III) redox centers; conductive carbon matrix; oxygen vacancies,False,False
Enhanced-degradation-of-oxytetracycline-hydrochloride-in-n_2025_Journal-of-W,Enhanced degradation of oxytetracycline hydrochloride in neutral heterogeneous electro-Fenton system: Key role of lignin modified Fe-MOFs derived catalyst as cathode,,2025,10.1016/j.jwpe.2025.107381,MOF-derived,FeNPs/CS1.5,Antibiotic,oxytetracycline hydrochloride,H2O2,Both,•OH; O2•−; SO4•−; 1O2,,99.2,90,0.0495,min-1,5,Fe0; Fe2+; Fe3+; Fe3C; Fe–S,False,True
Enhanced-ofloxacin-degradation-by-three-dimensional-ele_2025_Journal-of-Envi,Enhanced ofloxacin degradation by three-dimensional electrochemical activation of peroxymonosulfate using nano ZVC doped reed straw biochar particle electrode,Journal of Environmental Chemical Engineering,2025,10.1016/j.jece.2025.119512,Biochar,nano zero-valent copper doped reed straw biochar,Antibiotic,ofloxacin,PMS,Both,SO4•−; •OH; 1O2,•OH and 1O2,90.5,20,0.019,min-1,5,Cu0; Cu+; Cu2+,False,True
Enhanced-peroxymonosulfate-activated-antibiotic-deg_2025_Journal-of-Environm,Enhanced peroxymonosulfate-activated antibiotic degradation via mechanochemically synthesized cobalt-doped MIL-53(Al),,2025,10.1016/j.jece.2025.115356,MOF-derived,cobalt-doped MIL-53(Al),Antibiotic,tetracycline hydrochloride,PMS,Radical,SO4•−; O2•−; 1O2,,96.1,30,0.0566,min-1,4,Co(II/III); Al metal nodes,False,False
Enhanced-peroxymonosulfate-activation-by-Co-Mn-and-P-mo_2025_Journal-of-Envi,"Enhanced peroxymonosulfate activation by Co/Mn and P modified carbon nitride for ciprofloxacin degradation: Performance, mechanism and toxicity assessment",,2025,10.1016/j.jece.2025.116604,Carbon-based,Co/Mn-PNC,Antibiotic,ciprofloxacin,PMS,Both,SO4•−; O2•−; 1O2; •OH,SO4•−,81.87,6,0.3887,min-1,4,Co0; Co2+; Co3+; Mn2+; Mn3+; C–O groups; lattice oxygen,False,False
Enhanced-peroxymonosulfate-activation-by-V2O5-g-C3N4-het_2025_Separation-and,Enhanced peroxymonosulfate activation by V2O5/g-C3N4 heterojunction for rapid degradation of chloramphenicol: Role of the built-in electric field,,2025,10.1016/j.seppur.2025.131506,Heterojunction,V2O5/g-C3N4,Antibiotic,chloramphenicol,PMS,Both,SO4•−; •OH; 1O2; O2•−,,100,5,1.13,min-1,5,V(III)/V(IV)/V(V) redox couples; built-in electric field at V2O5/g-C3N4 interface,False,False
Enhancement-of-manganese-sand-activation-for-PMS-degrad_2025_Journal-of-Wate,Enhancement of manganese sand activation for PMS degradation of levofloxacin using Co₃O₄ quantum dots: Mechanism and application,,2025,10.1016/j.jwpe.2025.107101,Metal oxide,Co3O4 quantum dots‑manganese sand composite,Antibiotic,levofloxacin,PMS,Non-radical,SO4•−; •OH; 1O2; O2•−,1O2,99,60,0.1316,min-1,5,Co3+/Co2+; Fe3+/Fe2+; Mn3+/Mn2+,False,False
Enhancing-Fenton-like-reactions-in-organic-wastewater-tre_2025_Applied-Catal,Enhancing Fenton-like reactions in organic wastewater treatment via dual activation pathway by tuning the local electronic structure of Fe d-orbital in single-atom catalysts,,2025,10.1016/j.apcatb.2025.125585,SAC,FeN2+2,Antibiotic,sulfamethoxazole,PAA,Radical,1O2; O2•−; •OH,1O2,85.9,3,1.668,min-1,7,FeN2+2,False,False
Environmentally-friendly-3D-spherical-catalysts-deriv_2025_Separation-and-Pu,Environmentally-friendly 3D spherical catalysts derived from chitosan and oat for activation peroxymonosulfate,,2025,10.1016/j.seppur.2025.132317,Carbon-based,CS@2Oat-Nu,Antibiotic,tetracycline,PMS,Both,SO4•−; •OH; O2•−; 1O2,O2•− and 1O2,92.89,90,0.029,min-1,5,pyridine N; graphite N; C=O; C-N,False,False
Fabrication-of-a-highly-efficient-and-stable-peroxymono_2025_Journal-of-Envi,Fabrication of a highly efficient and stable peroxymonosulfate activator via a new sequential adsorption-encapsulation strategy induced by metal-organic framework,Journal of Environmental Chemical Engineering,2025,10.1016/j.jece.2025.115495,MOF-derived,Co-in-Fe-MOF-500,Antibiotic,tetracycline,PMS,Both,SO4•−; O2•−; 1O2,1O2,99,30,,min-1,5,CoFe2O4; oxygen vacancies,False,False
Fabrication-of-self-assembled-MOF-based-interfacial-catal_2025_Journal-of-En,"Fabrication of self-assembled MOF-based interfacial catalysts with N/S synergistic electron optimization for degradation of emerging pollutants: Performance, mechanism, and toxicity assessment",,2025,10.1016/j.jece.2025.120359,MOF-derived,PRC@MoS2/ZIF-67,Antibiotic,oxytetracycline,PMS,Non-radical,SO4•−; •OH; O2•−; 1O2,1O2,100,20,0.3225,min-1,20,Co-Mo interfacial Lewis acid sites; sulfur vacancies,False,False
Fe-MOFs-derived-Fe3O4-doped-biochar-from-waste-chopsticks--a-_2025_Environme,Fe-MOFs-derived Fe3O4-doped biochar from waste chopsticks: a novel catalyst for tetrabromobisphenol a degradation via peroxymonosulfate activation,Environmental Research,2025,10.1016/j.envres.2025.121620,MOF-derived,Fe3O4@BC,Other,tetrabromobisphenol A,PMS,Both,SO4•−; •OH; 1O2; O2•−,O2•−,98,30,0.55,min-1,5,"Fe2+/Fe3+ redox couple; oxygen-containing functional groups (C=O, C–O); graphitic carbon defects; π-electrons in sp2-hybridized carbon",False,False
Fe-induced-d-orbital-electron-redistribution-tailoring-pero_2025_Chemical-En,Fe-induced d-orbital electron redistribution tailoring peroxymonosulfate activation pathway for efficient degradation of various antibiotics,,2025,10.1016/j.cej.2025.166924,MOF-derived,NiFe-LDH-25,Antibiotic,ofloxacin,PMS,Non-radical,SO4•−; •OH; O2•−; 1O2; Fe(IV)=O,Fe(IV)=O,98,10,,min-1,4,Fe sites; Ni-O-Fe motifs,False,False
Ferroelectric-Bi2Fe4O9-for-efficient-peroxymonosulfat_2025_Separation-and-Pu,Ferroelectric Bi2Fe4O9 for efficient peroxymonosulfate activation: The overlooked role of spontaneous polarization,Separation and Purification Technology,2025,10.1016/j.seppur.2025.133787,Metal oxide,Bi2Fe4O9,Pharmaceutical,Metronidazole,PMS,Radical,•OH; SO4•−,,100,8,0.7629,min-1,5,Bi2O2 layer; FeO6 layer,False,False
Fine-tune-the-electronic-structure-of-single-atom-_2025_Applied-Catalysis-B-,Fine-tune the electronic structure of single-atom Pd via halogen doping toward boosted Fenton-like reaction,Applied Catalysis B: Environmental,2025,10.1016/j.apcatb.2025.125218,SAC,Pd-F/SCNT,Phenolic compound,bisphenol A,PMS,Both,•OH; SO4•−; 1O2; H*,•OH,100,0.033,1.15,min-1,,Pd single atoms; F coordination sites,False,True
Fluorine-induced-spin-state-tuning-in-Co3O4-enhanc_2025_Applied-Catalysis-B-,Fluorine-induced spin-state tuning in Co3O4 enhances nonradical peroxymonosulfate activation efficiency,,2025,10.1016/j.apcatb.2025.125574,Metal oxide,F-Co3O4,Antibiotic,sulfamethoxazole,PMS,Non-radical,,PMS*,100,20,0.346,min-1,10,Co sites with high spin state; F-doped Co3O4 surface,False,False
Gram-scale-fabrication-of-high-loading-main-group-calciu_2026_Applied-Cataly,Gram-scale fabrication of high-loading main-group calcium single-atom catalyst enabling efficient low-concentration Fenton-like chemistry via interfacial redox synergy,Applied Catalysis B: Environmental,2025,10.1016/j.apcatb.2025.126044,SAC,Ca-O-C,Dye,acid orange 7,PMS,Non-radical,1O2; O2•−,1O2,99.1,30,0.16,min-1,5,Ca–O4 coordination; Lewis acidic Ca sites,False,False
HKUST-1-Cu--derived-ZnCuOx-C-with-rich-oxygen-vacanc_2025_Colloids-and-Surfa,"HKUST-1(Cu)-derived ZnCuOx@C with rich oxygen vacancies as an efficient peroxymonosulfate activator for bisphenol a degradation: Eco-friendly, catalytic activity and mechanism",,2025,10.1016/j.colsurfa.2025.137478,MOF-derived,ZnCuOx@C,Phenolic compound,bisphenol A,PMS,Non-radical,SO4•−; •OH; 1O2; O2•−,1O2,100,30,0.15,min-1,3,oxygen vacancies (OV); Cu(I)/Cu(II) redox couple; C-O-C; C=O,False,False
Hetero-structured-high-entropy-oxides-for-efficient-o_2025_Separation-and-Pu,Hetero-structured high entropy oxides for efficient organic pollutant degradation via peroxymonosulfate activation,,2025,10.1016/j.seppur.2025.132233,Metal oxide,"(Fe, Co, Ni, Cu)3O4/CuO",Dye,rhodamine B,PMS,Radical,SO4•−; •OH; 1O2,1O2,94.0,5,0.52679,min-1,10,Co; Ni; Cu; Fe,False,False
High-utilization-of-peroxymonosulfate-and-mineralization-o_2025_Chemical-Eng,High utilization of peroxymonosulfate and mineralization of antibiotics through ZnCoOx-immobilized carbon sponge filter column,,2025,10.1016/j.cej.2025.164359,MOF-derived,ZnCo2O4@CMF,Antibiotic,sulfamethoxazole,PMS,Non-radical,1O2; •OH; SO4•−,1O2,100,5,0.5056,min-1,5,oxygen vacancies (Ov); Graphitic N; Co2+/Co3+ redox couple; C=O groups,False,False
Highly-dispersed-Co-N-anchored-on-waste-derived-biochar-fo_2025_Separation-a,Highly dispersed Co-N anchored on waste-derived biochar for enhanced peroxymonosulfate activation toward ciprofloxacin degradation: Non-radical processes-dominated oxidation mechanism,,2025,10.1016/j.seppur.2025.133847,Biochar,4%Co3N1-PFSBC-800,Antibiotic,ciprofloxacin,PMS,Non-radical,SO4•−; •OH; 1O2; O2•−; Co(IV),1O2,99.05,60,0.1129,min-1,4,Co-Nx; graphitic N; pyridinic N; defect sites,False,False
Highly-dispersed-Cu-MnO-on-biochar-derived-from-mung-_2025_Journal-of-Enviro,Highly dispersed Cu-MnO on biochar derived from mung bean straw for activating peroxymonosulfate to remove tetracycline hydrochloride,Journal of Environmental Chemical Engineering,2025,10.1016/j.jece.2025.118360,MOF-derived,Cu1-Mn3O/MBC,Antibiotic,tetracycline hydrochloride,PMS,Both,SO4•−; •OH; 1O2,•OH and 1O2,89.0,30,0.0467,min-1,5,Cu0/Cu(I)/Cu(II); Mn(II)/Mn(III)/Mn(IV); oxygen-containing functional groups on biochar,False,False
Highly-efficient-and-robust-CuO1-x-SiO2-catalyst-for-_2025_Journal-of-Water-,Highly efficient and robust CuO1-x/SiO2 catalyst for peroxymonosulfate activation for removal of tetracycline,,2025,10.1016/j.jwpe.2025.107887,Metal oxide,CuO1-x/SiO2-300,Antibiotic,tetracycline,PMS,Non-radical,•OH; SO4•−; O2•−; 1O2,1O2,97.1,40,0.0819,min-1,4,Cu2+; Cu+; Cu,False,False
Highly-efficient-degradation-of-norfloxacin-by-using-Co3O4-_2025_Journal-of-,"Highly efficient degradation of norfloxacin by using Co3O4-CeO2 as a heterogeneous catalyst through peroxymonosulfate activation: Characterization, catalytic performance and mechanism",,2025,10.1016/j.jwpe.2025.107167,Metal oxide,Co3O4-CeO2(2:1),Antibiotic,norfloxacin,PMS,Both,SO4•−; •OH; O2•−; 1O2,SO4•−,99.5,18,0.214,min-1,4,Co2+/Co3+ redox pair; Ce3+/Ce4+ redox pair; oxygen vacancies,False,False
Highly-flexible-and-enhanced-catalytic-oxidation-of-Fe-doped_2025_Chemical-E,Highly flexible and enhanced catalytic oxidation of Fe-doped Co3O4/SiOC core-shell heterostructured fibrous membranes for flow-through removal of organic contaminants,,2025,10.1016/j.cej.2025.159396,Metal oxide,Fe-doped Co3O4/SiOC,Antibiotic,tetracycline hydrochloride,PMS,Radical,SO4•−; •OH; 1O2,SO4•−,67.3,10,0.139,min-1,5,Co²⁺/Co³⁺; oxygen vacancies; Fe-doped sites,False,False
Hollow-carbon-nanocage-loaded-Fe-single-atom-mediated-e_2026_Applied-Catalys,Hollow carbon nanocage-loaded Fe single-atom mediated electron transfer process for antibiotics removal: Coordination environment and mechanism investigation,Applied Catalysis B: Environmental,2025,10.1016/j.apcatb.2025.125894,SAC,Fe-N5Si-HCNs,Antibiotic,sulfamethoxazole,PMS,Non-radical,1O2,,100,7,1.02,min-1,,Fe-N5Si,False,False
Hydrogen-bonded-organic-frameworks-derived-Mn-MO_2025_Colloids-and-Surfaces-,Hydrogen-bonded organic frameworks derived Mn-MOF nanostructures toward efficient periodate activation for tetracycline destruction,,2025,10.1016/j.colsurfa.2025.137487,MOF-derived,Mn-MOF,Antibiotic,tetracycline,PI,Radical,IO3•; O2•−; 1O2,IO3•,83.4,30,0.337,min-1,5,Mn2+; Mn3+; Mn4+,False,False
In-situ-synthesis-of-N-doped-biochar-from-swine-manure-to_2025_Separation-an,In-situ synthesis of N-doped biochar from swine manure to activate peroxymonosulfate for efficient tetracycline degradation: The key role of electron transfer process,,2025,10.1016/j.seppur.2025.133813,Biochar,NBC750,Antibiotic,tetracycline,PMS,Non-radical,SO4•−; •OH,,100,20,0.33,min-1,5,graphitic N; C=O/O−C=O,False,False
Insights-into-the-synergism-of-Mn-doped-carbon-Fe7S8-Fe2O3-Fe-_2025_Chemical,Insights into the synergism of Mn-doped carbon@Fe7S8/Fe2O3/Fe derived from MIL-88A(Fe) in activating peroxymonosulfate and degrading ciprofloxacin: Accelerating superoxide radicals generation,,2025,10.1016/j.cej.2025.159712,MOF-derived,Mn-doped carbon@Fe7S8/Fe2O3/Fe,Antibiotic,ciprofloxacin,PMS,Both,SO4•−; •OH; O2•−; 1O2,O2•−,96.0,20,0.195,min-1,5,Fe²⁺; Fe⁰; S²⁻; Mn sites,False,False
Interface-engineered-Fe-doped-biomass-carbon-with-embedd_2025_Journal-of-Env,Interface-engineered Fe-doped biomass carbon with embedded carbon nanotubes: A universal catalyst for efficient pollutant degradation via peroxymonosulfate activation,,2025,10.1016/j.jece.2025.118921,Biochar,SMSZBC-900,Antibiotic,tetracycline,PMS,Non-radical,1O2,1O2,90.4,70,0.061,min-1,5,sp2-C sites on CNTs; Fe sites,False,False
Interfacial-oxygen-vacancy-metal-dual-sites-on-NiFe2O4_2026_Applied-Catalysi,Interfacial oxygen vacancy-metal dual-sites on NiFe2O4/Ni@NC dictating dominant singlet oxygen evolution from peroxymonosulfate activation,Applied Catalysis B: Environmental,2025,10.1016/j.apcatb.2025.126045,MOF-derived,OV-NiFe2O4/Ni@NC,Antibiotic,levofloxacin,PMS,Non-radical,1O2,1O2,90.7,,,min-1,5,interfacial oxygen vacancy-metal (OV-Ni) dual-sites,False,False
Investigating-the-original-activity-of-amino-group-ov_2025_Separation-and-Pu,Investigating the original activity of amino group over carbon in peroxymonosulfate-based advanced oxidation processes,,2025,10.1016/j.seppur.2025.131808,Carbon-based,aminated graphene,Phenolic compound,phenol,PMS,Non-radical,O2•−; 1O2; SO4•−; •OH,O2•−,80.6,60,0.0261,min-1,3,amino group,False,False
LaFeO3-anchoring-on-ZIF-67-for-the-activation-of-peroxy_2025_Separation-and-,LaFeO3 anchoring on ZIF-67 for the activation of peroxymonosulfate toward ofloxacin degradation: Radical and non-radical reaction pathways,,2025,10.1016/j.seppur.2025.131846,MOF-derived,LaFeO3@ZIF-67,Antibiotic,ofloxacin,PMS,Both,SO4•−; •OH; 1O2; O2•−; e-,SO4•− and 1O2,92.5,10,0.6375,min-1,5,Co2+/Co3+; Fe2+/Fe3+; oxygen vacancies,False,False
Laser-induced-fabrication-of-porphyrin-MOF-derived-Co-Mn-_2025_Journal-of-Al,Laser-induced fabrication of porphyrin MOF-derived Co-Mn bimetallic catalysts and their high-efficiency PMS activation mechanism,,2025,10.1016/j.jallcom.2025.182696,MOF-derived,CMT-10,Dye,malachite green,PMS,Non-radical,1O2; SO4•−; •OH,1O2,99.8,10,0.6345,min-1,5,Co-O/Mn-O bonds; Co0/Co2+/Co3+; Mn2+/Mn3+/Mn4+,False,False
Light-mediated-enhancement-effect-derived-from-carbon-nitr_2025_Separation-a,Light-mediated enhancement effect derived from carbon nitrogen polymer to regulate peroxymonosulfate activation over Co3O4 for effective degradation of fluorinated pharmaceuticals,Separation and Purification Technology,2025,10.1016/j.seppur.2025.134254,MOF-derived,Co3O4/g-C3N4-2,Antibiotic,ofloxacin,PMS,Radical,SO4•−; •OH; 1O2; O2•−,SO4•−,99.7,3,1.6813,min-1,3,Co2+/Co3+ redox pairs; electron-deficient and electron-rich regions due to internal electric field,True,False
Local-structural-distortion-in-MoS2-triggers-orbital_2025_Applied-Catalysis-,Local structural distortion in MoS2 triggers orbital energy level rearrangement of Fe sites to boost Fenton-like reactions,Applied Catalysis B: Environmental,2025,10.1016/j.apcatb.2025.125470,SAC,Fe-B/MoS2,Pharmaceutical,carbamazepine,PMS,Non-radical,1O2,1O2,95.2,30,0.1164,min-1,20,FeB2S3 asymmetric single-atom sites,False,False
MOF-based-bifunctional-materials-enables-stepwise-enhancem_2025_Journal-of-A,MOF-based bifunctional materials enables stepwise enhancement in antibacterial activity and Fenton-like catalytic degradation of organic pollutants,Journal of Alloys and Compounds,2025,10.1016/j.jallcom.2025.180188,MOF-derived,Co@C,Antibiotic,Enrofloxacin,PMS,Radical,SO4•−,SO4•−,77,1,,min-1,3,cobalt nanoparticles,False,False
MOF-derived-FeCe-Carbon-catalysts-for-the-efficient-tet_2025_Journal-of-Coll,MOF-derived FeCe@Carbon catalysts for the efficient tetracycline degradation by activated persulfate: Preparation and mechanistic study,,2025,10.1016/j.jcis.2025.01.203,MOF-derived,FeCe@C,Antibiotic,tetracycline hydrochloride,PDS,Both,SO4•−; •OH; O2•−; 1O2,O2•−,98.2,120,0.0268,min-1,4,oxygen vacancies; Fe0; Fe2+; Ce3+; sp2 hybridized carbon,False,False
MOFs-derived-CuO-C-with-abundant-oxygen-vacancies-for-pero_2025_Journal-of-A,MOFs-derived CuO@C with abundant oxygen vacancies for peroxymonosulfate activation toward bisphenol A degradation—A nonradical oxidation process,Journal of Alloys and Compounds,2025,10.1016/j.jallcom.2025.183009,MOF-derived,CuO@C,Phenolic compound,bisphenol A,PMS,Non-radical,SO4•−; •OH; O2•−; 1O2,1O2,98.0,15,0.244,min-1,4,oxygen vacancies; Cu(I); carbon layer,False,False
MOFs-derived-magnetic-CoFe-bimetallic-alloys-catalyst-rad_2025_Journal-of-Wa,MOFs-derived magnetic CoFe bimetallic alloys catalyst radical and non-radical peroxydisulfate activation for efficient rapid organic dye degradation,,2025,10.1016/j.jwpe.2025.107128,MOF-derived,Co/Fe = 1:4,Dye,methylene blue,PDS,Both,O2•−; 1O2; •OH; SO4•−,O2•− and 1O2,98.5,2,2.0358,min-1,7,Co (adsorption site); Fe (catalytic site),False,False
MOFs-derived-porous-carbon-embedded-Fe0-nanoparticles-as-per_2025_Environmen,MOFs-derived porous carbon embedded Fe0 nanoparticles as peroxymonosulfate activator for efficient degradation of organic pollutants,,2025,10.1016/j.envres.2025.120790,MOF-derived,Fe0@C,Antibiotic,Levofloxacin,PMS,Non-radical,1O2; SO4•−; •OH,1O2,96.3,60,,min-1,4,Fe0; C=O groups,False,False
Magnetic-CoNi-CN-for-efficient-synergistic-removal-o_2025_Journal-of-Environ,Magnetic CoNi@CN for efficient synergistic removal of tetracycline: Bimetallic electronic synergy and non-radical pathway,,2025,10.1016/j.jece.2025.118072,MOF-derived,CoNi@CN,Antibiotic,tetracycline hydrochloride,PMS,Non-radical,1O2; SO4•−; •OH; O2•−,1O2,99.6,25,0.227,min-1,5,Co²⁺/Co³⁺; Ni²⁺/Ni³⁺; pyridinic N,False,False
Magnetic-resin-enhanced-peroxymonosulfate-activation-in-a-3D-pa_2025_Chemica,"Magnetic resin-enhanced peroxymonosulfate activation in a 3D particle electrode system for synergistic removal of sulfamethazine, antibiotic resistant bacteria, and antibiotic resistance genes: The key role of chloride ions in boosting O2 generation",Chemical Engineering Journal,2025,10.1016/j.cej.2025.164475,Other,magnetic resin (NDMP),Antibiotic,sulfamethazine,PMS,Non-radical,1O2; O2•−,1O2,99.88,20,0.1631,min-1,3,,False,True
Mechanism-insight-on-B-Co3O4-Co2SiO4-yolk-shell-nanoreact_2025_Journal-of-Al,Mechanism insight on B-Co3O4@Co2SiO4 yolk@shell nanoreactor to accelerate Fenton-like reaction: Positive role of doped B atoms,,2025,10.1016/j.jallcom.2025.185188,MOF-derived,B-Co3O4@Co2SiO4,Pharmaceutical,metronidazole,PMS,Radical,SO4•−; •OH; O2•−; 1O2,1O2,90.3,8.0,0.289,min-1,4,Co2+; Co3+; B-doped sites,False,False
Mechanism-insights-and-interfacial-engineering-of-S-sch_2025_Journal-of-Wate,Mechanism insights and interfacial engineering of S-scheme α-Fe2O3/BiVO4 heterojunction for effective persulfates activation,,2025,10.1016/j.jwpe.2025.107105,Metal oxide,α-Fe2O3/BiVO4,Antibiotic,tetracycline hydrochloride,PMS,Radical,SO4•−; •OH; 1O2; O2•−,1O2,98.0,90,0.0621,min-1,,Fe(II)/Fe(III) redox couple; oxygen vacancies; S-scheme heterojunction interface,True,False
Mechanism-of-FeCo-NC-membrane-for-super-efficient-deg_2025_Separation-and-Pu,Mechanism of FeCo-NC membrane for super efficient degradation of micropollutants via peroxymonosulfate activation,Separation and Purification Technology,2025,10.1016/j.seppur.2025.133338,MOF-derived,FeCo-NC,Antibiotic,tetracycline hydrochloride,PMS,Both,SO4•−; •OH; 1O2; O2•−,,97.7,5,0.78,min-1,6,Fe(II)/Fe(III); Co(II)/Co(III); M−Nx,False,False
Mechanism-of-dual-pathway-peroxymonosulfate-activation-via-Co-_2025_Environm,Mechanism of dual-pathway peroxymonosulfate activation via Co-Nx coordination-regulated broad-pH-adaptive carbon aerogel for ciprofloxacin degradation,,2025,10.1016/j.envres.2025.122617,Carbon-based,Co@CsCA,Antibiotic,ciprofloxacin,PMS,Both,SO4•−; •OH; 1O2; O2•−,,87.1,60,,min-1,3,Co-N,False,False
Mechanism-of-peroxymonosulfate-activation-by-vanadiferous-ma_2025_Chemical-E,Mechanism of peroxymonosulfate activation by vanadiferous magnetite-biochar composite catalyst: An investigation into the pathway of singlet oxygen generation,Chemical Engineering Journal,2025,10.1016/j.cej.2025.163239,Biochar,BC@VFe2,Pharmaceutical,carbamazepine,PMS,Non-radical,1O2; SO4•−; O2•−,1O2,100,20,0.211,min-1,5,Fe(II); V(III)/V(IV); sp2-hybridized carbon (C=C),False,False
Metal-organic-framework--MOF--derived-Mn3O4-LaFeO3-as-a-fenton_2025_Journal-,Metal-organic-framework (MOF)-derived Mn3O4/LaFeO3 as a fenton-like catalyst for antibiotic wastewater treatment: Adsorption-assisted oxidation reaction mechanism enhances the peroxymonosulfate utilization and trace tetracycline removal,,2025,10.1016/j.jallcom.2025.182124,MOF-derived,Mn3O4/MOF-derived LaFeO3,Antibiotic,tetracycline,PMS,Radical,SO4•−; •OH; 1O2,SO4•−,95.89,60,0.0489,min-1,5,Fe2+/Fe3+; Mn2+/Mn3+/Mn4+; oxygen vacancies,False,False
MnO-MnS-nanoparticles-encapsulated-in-Lycopodium-spores-deriv_2025_Journal-o,MnO/MnS nanoparticles encapsulated in Lycopodium spores derived nitrogen-doped porous carbon as a cost-effective peroxymonosulfate activator for pollutant decontamination: Insight into the mechanism of electron transfer-dominated non-radical pathway,,2025,10.1016/j.jcis.2025.137428,Biochar,MnO/MnS@NPC,Antibiotic,tetracycline,PMS,Non-radical,SO4•−; •OH; 1O2; O2•−,,92.5,60,0.0604,min-1,4,Mn-sites; S-vacancy; N-sites,False,False
Morphology-coordination-dual-engineering-in-cobalt-single_2026_Applied-Catal,Morphology-coordination dual engineering in cobalt single-atom catalysts: Steering peroxymonosulfate activation into selective 1 O2 generation for efficient antibiotic degradation,Applied Catalysis B: Environmental,2025,10.1016/j.apcatb.2025.125933,SAC,Co-N3B1,Antibiotic,tetracycline hydrochloride,PMS,Non-radical,1O2,1O2,100,6,1.337,min-1,10,Co-N3B1,False,False
Nanoconfined-Co3O4-in-hollow-carbon-spheres-unlocks-syner_2025_Chemical-Engi,Nanoconfined Co3O4 in hollow carbon spheres unlocks synergistic nonradical pathways for superior persulfate activation,Chemical Engineering Journal,2025,10.1016/j.cej.2025.171344,MOF-derived,Co3O4@HNCS-IN,Antibiotic,sulfamethoxazole,PMS,Non-radical,1O2; O2•−,1O2,100,15,1.196,min-1,5,Co3O4 nanoparticles; graphitized N-doped carbon framework,False,False
New-insights-into-the-nonradical-activation-mechanism-of-_2026_Applied-Catal,"New insights into the nonradical activation mechanism of peracetic acid by cobalt single-atom catalyst for efficient sulfadimethoxine abatement: Active sites, intermediates, and pathways",,2025,10.1016/j.apcatb.2025.126244,SAC,CoCN,Antibiotic,sulfadimethoxine,PAA,Non-radical,1O2; CoIV=O; R-O•,1O2,96,60,0.0555,min-1,4,Co-N4,False,False
